Repository: ivan-pi/rheology_lab

# rheology_lab
Scientific scripts for fitting rheological measurement data

File: 1skupina/ampl/aS1GelanP0.5T20.csv
Data Series Information,,,,,,,,
Name:,,,gelan0.5%_AS_20°C 1,,,,,
,,,,,,,,
Meas. Pts.,Strain,Shear Stress,Storage Modulus,Loss Modulus,Damping Factor,Deflection Angle,Torque,Status
,[%],[Pa],[Pa],[Pa],[1],[mrad],[µNm],[]
1,0.01,4.84E-04,2.77E+00,3.97E+00,1.43,0.004,0.0118,"M- ,DSO"
2,0.0158,7.44E-04,2.54E+00,3.95E+00,1.56,0.00635,0.0182,"M- ,DSO"
3,0.0251,1.17E-03,2.61E+00,3.88E+00,1.49,0.0101,0.0287,DSO
4,0.0398,1.89E-03,2.52E+00,4.01E+00,1.59,0.0159,0.0461,DSO
5,0.0631,2.96E-03,2.51E+00,3.97E+00,1.58,0.0253,0.0725,DSO
6,0.1,4.70E-03,2.52E+00,3.97E+00,1.58,0.04,0.115,DSO
7,0.158,7.48E-03,2.56E+00,3.97E+00,1.55,0.0635,0.183,DSO
8,0.251,1.19E-02,2.58E+00,3.96E+00,1.53,0.101,0.29,DSO
9,0.398,1.88E-02,2.59E+00,3.95E+00,1.52,0.159,0.461,DSO
10,0.631,2.98E-02,2.60E+00,3.95E+00,1.52,0.253,0.73,DSO
11,1,4.74E-02,2.63E+00,3.94E+00,1.5,0.4,1.16,DSO
12,1.58,7.53E-02,2.66E+00,3.94E+00,1.48,0.635,1.84,DSO
13,2.51,1.19E-01,2.68E+00,3.93E+00,1.46,1.01,2.92,DSO
14,3.98,1.89E-01,2.68E+00,3.93E+00,1.46,1.59,4.63,DSO
15,6.31,3.00E-01,2.69E+00,3.93E+00,1.46,2.53,7.35,DSO
16,10,4.76E-01,2.69E+00,3.93E+00,1.46,4,11.6,DSO
17,15.8,7.53E-01,2.68E+00,3.92E+00,1.46,6.35,18.4,DSO
18,25.1,1.19E+00,2.66E+00,3.91E+00,1.47,10.1,29.1,DSO
19,39.8,1.87E+00,2.61E+00,3.90E+00,1.49,15.9,45.7,DSO
20,63.1,2.90E+00,2.50E+00,3.86E+00,1.55,25.3,70.9,DSO
21,100,4.39E+00,2.25E+00,3.77E+00,1.68,40,107,DSO

File: 1skupina/ampl/aS1GelanP0.7T20.csv
Data Series Information,,,,,,,,
Name:,,,gelan0.7%_AS_20°C 1,,,,,
,,,,,,,,
Meas. Pts.,Strain,Shear Stress,Storage Modulus,Loss Modulus,Damping Factor,Deflection Angle,Torque,Status
,[%],[Pa],[Pa],[Pa],[1],[mrad],[µNm],[]
1,0.00999,7.73E-04,5.05E+00,5.86E+00,1.16,0.004,0.0189,"M- ,DSO"
2,0.0158,1.18E-03,5.07E+00,5.50E+00,1.09,0.00634,0.029,DSO
3,0.0251,1.92E-03,4.96E+00,5.79E+00,1.17,0.0101,0.0469,DSO
4,0.0398,3.06E-03,4.99E+00,5.84E+00,1.17,0.0159,0.0748,DSO
5,0.0631,4.82E-03,4.93E+00,5.83E+00,1.18,0.0253,0.118,DSO
6,0.1,7.67E-03,4.97E+00,5.85E+00,1.18,0.04,0.188,DSO
7,0.158,1.22E-02,4.97E+00,5.86E+00,1.18,0.0635,0.298,DSO
8,0.251,1.93E-02,4.96E+00,5.85E+00,1.18,0.101,0.471,DSO
9,0.398,3.05E-02,4.95E+00,5.85E+00,1.18,0.159,0.746,DSO
10,0.631,4.83E-02,4.96E+00,5.84E+00,1.18,0.253,1.18,DSO
11,1,7.66E-02,4.97E+00,5.83E+00,1.17,0.4,1.87,DSO
12,1.58,1.21E-01,4.99E+00,5.82E+00,1.17,0.635,2.97,DSO
13,2.51,1.92E-01,4.99E+00,5.82E+00,1.17,1.01,4.71,DSO
14,3.98,3.05E-01,4.99E+00,5.81E+00,1.16,1.59,7.45,DSO
15,6.31,4.81E-01,4.96E+00,5.80E+00,1.17,2.53,11.8,DSO
16,10,7.58E-01,4.91E+00,5.77E+00,1.17,4,18.5,DSO
17,15.8,1.18E+00,4.80E+00,5.72E+00,1.19,6.35,28.9,DSO
18,25.1,1.82E+00,4.58E+00,5.61E+00,1.22,10.1,44.5,DSO
19,39.8,2.74E+00,4.24E+00,5.42E+00,1.28,15.9,67,DSO
20,63.1,4.00E+00,3.71E+00,5.13E+00,1.38,25.3,97.8,DSO
21,100,5.65E+00,3.04E+00,4.77E+00,1.57,40,138,DSO

File: 1skupina/ampl/aS1GelanP1.0T20.csv
Data Series Information,,,,,,,,
Name:,,,gelan1%_AS_20°C 1,,,,,
,,,,,,,,
Meas. Pts.,Strain,Shear Stress,Storage Modulus,Loss Modulus,Damping Factor,Deflection Angle,Torque,Status
,[%],[Pa],[Pa],[Pa],[1],[mrad],[µNm],[]
1,0.00998,4.61E-03,4.17E+01,1.99E+01,0.477,0.004,0.113,DSO
2,0.0158,7.48E-03,4.22E+01,2.13E+01,0.505,0.00634,0.183,DSO
3,0.0251,1.19E-02,4.25E+01,2.12E+01,0.498,0.0101,0.292,DSO
4,0.0398,1.89E-02,4.25E+01,2.12E+01,0.498,0.0159,0.462,DSO
5,0.0631,3.01E-02,4.26E+01,2.13E+01,0.499,0.0253,0.735,DSO
6,0.1,4.76E-02,4.26E+01,2.13E+01,0.498,0.04,1.17,DSO
7,0.158,7.56E-02,4.27E+01,2.13E+01,0.499,0.0635,1.85,DSO
8,0.251,1.20E-01,4.27E+01,2.13E+01,0.498,0.101,2.93,DSO
9,0.398,1.90E-01,4.28E+01,2.13E+01,0.498,0.159,4.65,DSO
10,0.631,3.01E-01,4.28E+01,2.13E+01,0.498,0.253,7.37,DSO
11,1,4.77E-01,4.27E+01,2.13E+01,0.499,0.4,11.7,DSO
12,1.58,7.54E-01,4.26E+01,2.13E+01,0.5,0.635,18.4,DSO
13,2.51,1.19E+00,4.21E+01,2.13E+01,0.505,1.01,29,DSO
14,3.98,1.86E+00,4.14E+01,2.14E+01,0.516,1.59,45.4,DSO
15,6.31,2.87E+00,4.00E+01,2.15E+01,0.537,2.53,70.1,DSO
16,10,4.36E+00,3.79E+01,2.15E+01,0.568,4,107,DSO
17,15.8,6.47E+00,3.50E+01,2.11E+01,0.603,6.35,158,DSO
18,25.1,9.32E+00,3.12E+01,2.01E+01,0.645,10.1,228,DSO
19,39.8,1.28E+01,2.63E+01,1.86E+01,0.708,15.9,314,DSO
20,63.1,1.66E+01,2.05E+01,1.65E+01,0.805,25.3,407,DSO
21,100,2.03E+01,1.46E+01,1.41E+01,0.962,40,496,DSO

File: 1skupina/ampl/aS1XantanP1T20.csv
Data Series Information,,,,,,,,
Name:,,,X1%_AS_20°C 1,,,,,
,,,,,,,,
Meas. Pts.,Strain,Shear Stress,Storage Modulus,Loss Modulus,Damping Factor,Deflection Angle,Torque,Status
,[%],[Pa],[Pa],[Pa],[1],[mrad],[µNm],[]
1,0.01,3.14E-03,2.97E+01,1.00E+01,0.337,0.004,0.0768,DSO
2,0.0158,4.93E-03,2.97E+01,9.20E+00,0.309,0.00634,0.121,DSO
3,0.0251,7.83E-03,2.99E+01,9.04E+00,0.303,0.0101,0.192,DSO
4,0.0398,1.24E-02,2.99E+01,8.98E+00,0.301,0.0159,0.304,DSO
5,0.0631,1.97E-02,2.99E+01,8.99E+00,0.3,0.0253,0.482,DSO
6,0.1,3.12E-02,2.99E+01,8.98E+00,0.3,0.04,0.763,DSO
7,0.158,4.94E-02,2.99E+01,8.92E+00,0.299,0.0635,1.21,DSO
8,0.251,7.83E-02,2.99E+01,8.93E+00,0.299,0.101,1.91,DSO
9,0.398,1.24E-01,2.98E+01,8.92E+00,0.299,0.159,3.03,DSO
10,0.631,1.96E-01,2.98E+01,8.92E+00,0.299,0.253,4.8,DSO
11,1,3.11E-01,2.98E+01,8.93E+00,0.299,0.4,7.61,DSO
12,1.58,4.93E-01,2.98E+01,8.94E+00,0.3,0.635,12.1,DSO
13,2.51,7.81E-01,2.98E+01,8.96E+00,0.301,1.01,19.1,DSO
14,3.98,1.24E+00,2.97E+01,8.95E+00,0.301,1.59,30.2,DSO
15,6.31,1.95E+00,2.96E+01,8.94E+00,0.302,2.53,47.7,DSO
16,10,3.07E+00,2.94E+01,8.94E+00,0.305,4,75,DSO
17,15.8,4.78E+00,2.88E+01,8.96E+00,0.311,6.35,117,DSO
18,25.1,7.31E+00,2.77E+01,9.05E+00,0.327,10.1,179,DSO
19,39.8,1.06E+01,2.49E+01,9.60E+00,0.385,15.9,260,DSO
20,63.1,1.38E+01,1.87E+01,1.12E+01,0.599,25.3,337,DSO
21,100,1.64E+01,1.24E+01,1.07E+01,0.865,40,402,DSO

File: 1skupina/ampl/aS1XantanP1T30.csv
Data Series Information,,,,,,,,
Name:,,,X1%_AS_30°C 1,,,,,
,,,,,,,,
Meas. Pts.,Strain,Shear Stress,Storage Modulus,Loss Modulus,Damping Factor,Deflection Angle,Torque,Status
,[%],[Pa],[Pa],[Pa],[1],[mrad],[µNm],[]
1,0.01,3.15E-03,3.03E+01,8.71E+00,0.287,0.004,0.0771,DSO
2,0.0158,4.97E-03,3.03E+01,8.16E+00,0.269,0.00634,0.122,DSO
3,0.0251,7.96E-03,3.05E+01,8.74E+00,0.287,0.0101,0.195,DSO
4,0.0398,1.26E-02,3.04E+01,8.76E+00,0.288,0.0159,0.308,DSO
5,0.0631,2.00E-02,3.05E+01,8.74E+00,0.287,0.0253,0.489,DSO
6,0.1,3.17E-02,3.05E+01,8.75E+00,0.287,0.04,0.775,DSO
7,0.158,5.03E-02,3.05E+01,8.72E+00,0.286,0.0635,1.23,DSO
8,0.251,7.97E-02,3.05E+01,8.74E+00,0.286,0.101,1.95,DSO
9,0.398,1.26E-01,3.06E+01,8.75E+00,0.286,0.159,3.09,DSO
10,0.631,2.01E-01,3.06E+01,8.75E+00,0.286,0.253,4.91,DSO
11,1,3.18E-01,3.06E+01,8.75E+00,0.286,0.4,7.78,DSO
12,1.58,5.04E-01,3.06E+01,8.74E+00,0.286,0.635,12.3,DSO
13,2.51,7.99E-01,3.06E+01,8.72E+00,0.285,1.01,19.5,DSO
14,3.98,1.27E+00,3.06E+01,8.74E+00,0.286,1.59,31,DSO
15,6.31,2.00E+00,3.05E+01,8.74E+00,0.286,2.53,49,DSO
16,10,3.16E+00,3.03E+01,8.75E+00,0.289,4,77.2,DSO
17,15.8,4.93E+00,2.99E+01,8.77E+00,0.294,6.35,121,DSO
18,25.1,7.57E+00,2.88E+01,8.82E+00,0.306,10.1,185,DSO
19,39.8,1.11E+01,2.63E+01,9.14E+00,0.347,15.9,272,DSO
20,63.1,1.45E+01,2.06E+01,1.01E+01,0.491,25.3,355,DSO
21,100,1.64E+01,1.27E+01,1.03E+01,0.814,40.1,400,DSO
