Repository: ivan-pi/rheology_lab

# rheology_lab
Scientific scripts for fitting rheological measurement data

File: 1skupina/creep/cS1gelanP0.7T20.csv
Data Series Information,,,,,
Name:,,,"Gelan0,7%_20C_CR 2",,
,,,,,
Meas. Pts.,Time,Shear Stress,Strain,Creep Compliance,Torque
,[s],[Pa],[1],[1/Pa],[µNm]
1,0.5,0.03,0.0094,0.313,0.734
2,1.03,0.03,0.0156,0.52,0.734
3,1.6,0.03,0.0198,0.661,0.734
4,2.2,0.03,0.0239,0.797,0.734
5,2.84,0.03,0.0277,0.922,0.734
6,3.52,0.03,0.0312,1.04,0.734
7,4.24,0.03,0.0346,1.15,0.734
8,5,0.03,0.0379,1.26,0.734
9,5.82,0.03,0.0412,1.37,0.734
10,6.69,0.03,0.0444,1.48,0.734
11,7.61,0.03,0.0476,1.59,0.734
12,8.59,0.03,0.0508,1.69,0.734
13,9.63,0.03,0.054,1.8,0.734
14,10.7,0.03,0.0572,1.91,0.734
15,11.9,0.03,0.0604,2.01,0.734
16,13.2,0.03,0.0638,2.13,0.734
17,14.5,0.03,0.067,2.23,0.734
18,15.9,0.03,0.0704,2.35,0.734
19,17.4,0.03,0.0737,2.46,0.734
20,19,0.03,0.0771,2.57,0.734
21,20.7,0.03,0.0805,2.68,0.734
22,22.5,0.03,0.084,2.8,0.734
23,24.4,0.03,0.0876,2.92,0.734
24,26.5,0.03,0.0912,3.04,0.734
25,28.6,0.03,0.0948,3.16,0.734
26,30.9,0.03,0.0985,3.28,0.734
27,33.4,0.03,0.102,3.41,0.734
28,36,0.03,0.106,3.54,0.734
29,38.8,0.03,0.11,3.67,0.734
30,41.7,0.03,0.114,3.8,0.734
31,44.8,0.03,0.118,3.94,0.734
32,48.2,0.03,0.122,4.08,0.734
33,51.7,0.03,0.127,4.22,0.734
34,55.5,0.03,0.131,4.37,0.734
35,59.5,0.03,0.135,4.51,0.734
36,63.7,0.03,0.14,4.66,0.734
37,68.2,0.03,0.145,4.82,0.734
38,73,0.03,0.149,4.98,0.734
39,78.1,0.03,0.154,5.13,0.734
40,83.6,0.03,0.159,5.3,0.734
41,89.3,0.03,0.164,5.47,0.734
42,95.5,0.03,0.169,5.64,0.734
43,102,0.03,0.174,5.81,0.734
44,109,0.03,0.18,5.99,0.734
45,116,0.03,0.185,6.18,0.734
46,124,0.03,0.191,6.37,0.734
47,132,0.03,0.197,6.57,0.734
48,141,0.03,0.203,6.77,0.734
49,151,0.03,0.209,6.97,0.734
50,161,0.03,0.215,7.18,0.734
1,161,0,0.206,0,0
2,162,0,0.199,0,0
3,162,0,0.195,0,0
4,163,0,0.191,0,0
5,164,0,0.187,0,0
6,164,0,0.184,0,0
7,165,0,0.18,0,0
8,166,0,0.177,0,0
9,167,0,0.174,0,0
10,167,0,0.171,0,0
11,168,0,0.168,0,0
12,169,0,0.165,0,0
13,170,0,0.162,0,0
14,171,0,0.159,0,0
15,173,0,0.156,0,0
16,174,0,0.154,0,0
17,175,0,0.151,0,0
18,177,0,0.148,0,0
19,178,0,0.145,0,0
20,180,0,0.142,0,0
21,181,0,0.139,0,0
22,183,0,0.136,0,0
23,185,0,0.133,0,0
24,187,0,0.13,0,0
25,189,0,0.127,0,0
26,192,0,0.125,0,0
27,194,0,0.122,0,0
28,197,0,0.119,0,0
29,199,0,0.116,0,0
30,202,0,0.113,0,0
31,206,0,0.11,0,0
32,209,0,0.107,0,0
33,212,0,0.104,0,0
34,216,0,0.101,0,0
35,220,0,0.0976,0,0
36,224,0,0.0945,0,0
37,229,0,0.0915,0,0
38,234,0,0.0884,0,0
39,239,0,0.0854,0,0
40,244,0,0.0823,0,0
41,250,0,0.0792,0,0
42,256,0,0.0763,0,0
43,263,0,0.0732,0,0
44,270,0,0.0702,0,0
45,277,0,0.0672,0,0
46,285,0,0.0642,0,0
47,293,0,0.0611,0,0
48,302,0,0.0579,0,0
49,311,0,0.0549,0,0
50,321,0,0.0518,0,0

File: 1skupina/creep/cS1gelanP1.0T20.csv
Data Series Information,,,,,
Name:,,,Gelan1%_20C_CR 1,,
,,,,,
Meas. Pts.,Time,Shear Stress,Strain,Creep Compliance,Torque
,[s],[Pa],[1],[1/Pa],[µNm]
1,0.5,0.3,0.0136,0.0455,7.34
2,1.03,0.3,0.0177,0.0589,7.34
3,1.6,0.3,0.0204,0.0679,7.34
4,2.2,0.3,0.0226,0.0755,7.34
5,2.84,0.3,0.0246,0.0822,7.34
6,3.52,0.3,0.0265,0.0885,7.34
7,4.24,0.3,0.0283,0.0944,7.34
8,5,0.3,0.03,0.1,7.34
9,5.82,0.3,0.0316,0.105,7.34
10,6.69,0.3,0.0332,0.111,7.34
11,7.61,0.3,0.0348,0.116,7.34
12,8.59,0.3,0.0364,0.121,7.34
13,9.63,0.3,0.0379,0.126,7.34
14,10.7,0.3,0.0394,0.131,7.34
15,11.9,0.3,0.041,0.137,7.34
16,13.2,0.3,0.0425,0.142,7.34
17,14.5,0.3,0.0441,0.147,7.34
18,15.9,0.3,0.0457,0.152,7.34
19,17.4,0.3,0.0473,0.158,7.34
20,19,0.3,0.0489,0.163,7.34
21,20.7,0.3,0.0505,0.168,7.34
22,22.5,0.3,0.0521,0.174,7.34
23,24.4,0.3,0.0537,0.179,7.34
24,26.5,0.3,0.0553,0.184,7.34
25,28.6,0.3,0.057,0.19,7.34
26,30.9,0.3,0.0587,0.196,7.34
27,33.4,0.3,0.0604,0.201,7.34
28,36,0.3,0.0622,0.207,7.34
29,38.8,0.3,0.0639,0.213,7.34
30,41.7,0.3,0.0657,0.219,7.34
31,44.8,0.3,0.0675,0.225,7.34
32,48.2,0.3,0.0693,0.231,7.34
33,51.7,0.3,0.0712,0.237,7.34
34,55.5,0.3,0.0731,0.244,7.34
35,59.5,0.3,0.075,0.25,7.34
36,63.7,0.3,0.0769,0.256,7.34
37,68.2,0.3,0.0789,0.263,7.34
38,73,0.3,0.081,0.27,7.34
39,78.1,0.3,0.083,0.277,7.34
40,83.6,0.3,0.085,0.283,7.34
41,89.3,0.3,0.0871,0.29,7.34
42,95.5,0.3,0.0892,0.297,7.34
43,102,0.3,0.0913,0.304,7.34
44,109,0.3,0.0934,0.311,7.34
45,116,0.3,0.0956,0.319,7.34
46,124,0.3,0.0977,0.326,7.34
47,132,0.3,0.0999,0.333,7.34
48,141,0.3,0.102,0.341,7.34
49,151,0.3,0.104,0.348,7.34
50,161,0.3,0.107,0.355,7.34
1,161,0,0.0942,0,0
2,162,0,0.0911,0,0
3,162,0,0.0891,0,0
4,163,0,0.0874,0,0
5,164,0,0.0859,0,0
6,164,0,0.0847,0,0
7,165,0,0.0835,0,0
8,166,0,0.0824,0,0
9,167,0,0.0814,0,0
10,167,0,0.0804,0,0
11,168,0,0.0794,0,0
12,169,0,0.0785,0,0
13,170,0,0.0777,0,0
14,171,0,0.0768,0,0
15,173,0,0.076,0,0
16,174,0,0.0752,0,0
17,175,0,0.0744,0,0
18,177,0,0.0736,0,0
19,178,0,0.0729,0,0
20,180,0,0.0721,0,0
21,181,0,0.0714,0,0
22,183,0,0.0707,0,0
23,185,0,0.0699,0,0
24,187,0,0.0692,0,0
25,189,0,0.0685,0,0
26,192,0,0.0678,0,0
27,194,0,0.0671,0,0
28,197,0,0.0665,0,0
29,199,0,0.0658,0,0
30,202,0,0.0651,0,0
31,206,0,0.0645,0,0
32,209,0,0.0638,0,0
33,212,0,0.0632,0,0
34,216,0,0.0625,0,0
35,220,0,0.0619,0,0
36,224,0,0.0613,0,0
37,229,0,0.0607,0,0
38,234,0,0.0601,0,0
39,239,0,0.0595,0,0
40,244,0,0.0589,0,0
41,250,0,0.0583,0,0
42,256,0,0.0578,0,0
43,263,0,0.0572,0,0
44,270,0,0.0567,0,0
45,277,0,0.0562,0,0
46,285,0,0.0556,0,0
47,293,0,0.0551,0,0
48,302,0,0.0546,0,0
49,311,0,0.0542,0,0
50,321,0,0.0537,0,0

File: 1skupina/creep/cS1xantanP1.0T20.csv
Data Series Information,,,,,
Name:,,,X1%_20C_CR 1,,
,,,,,
Meas. Pts.,Time,Shear Stress,Strain,Creep Compliance,Torque
,[s],[Pa],[1],[1/Pa],[µNm]
1,0.5,0.1,0.00744,0.0744,2.45
2,1.03,0.1,0.00991,0.0991,2.45
3,1.6,0.1,0.0113,0.113,2.45
4,2.2,0.1,0.0124,0.124,2.45
5,2.84,0.1,0.0133,0.133,2.45
6,3.52,0.1,0.014,0.14,2.45
7,4.24,0.1,0.0147,0.147,2.45
8,5,0.1,0.0154,0.154,2.45
9,5.82,0.1,0.0161,0.161,2.45
10,6.69,0.1,0.0167,0.167,2.45
11,7.61,0.1,0.0173,0.173,2.45
12,8.59,0.1,0.018,0.18,2.45
13,9.63,0.1,0.0186,0.186,2.45
14,10.7,0.1,0.0193,0.193,2.45
15,11.9,0.1,0.0199,0.199,2.45
16,13.2,0.1,0.0206,0.206,2.45
17,14.5,0.1,0.0213,0.213,2.45
18,15.9,0.1,0.0219,0.219,2.45
19,17.4,0.1,0.0226,0.226,2.45
20,19,0.1,0.0232,0.232,2.45
21,20.7,0.1,0.024,0.24,2.45
22,22.5,0.1,0.0247,0.247,2.45
23,24.4,0.1,0.0254,0.254,2.45
24,26.5,0.1,0.0261,0.261,2.45
25,28.6,0.1,0.0269,0.269,2.45
26,30.9,0.1,0.0276,0.276,2.45
27,33.4,0.1,0.0284,0.284,2.45
28,36,0.1,0.0292,0.292,2.45
29,38.8,0.1,0.03,0.3,2.45
30,41.7,0.1,0.0308,0.308,2.45
31,44.8,0.1,0.0317,0.317,2.45
32,48.2,0.1,0.0325,0.325,2.45
33,51.7,0.1,0.0334,0.334,2.45
34,55.5,0.1,0.0343,0.343,2.45
35,59.5,0.1,0.0352,0.352,2.45
36,63.7,0.1,0.0362,0.362,2.45
37,68.2,0.1,0.0371,0.371,2.45
38,73,0.1,0.0381,0.381,2.45
39,78.1,0.1,0.0391,0.391,2.45
40,83.6,0.1,0.0401,0.401,2.45
41,89.3,0.1,0.0412,0.412,2.45
42,95.5,0.1,0.0423,0.423,2.45
43,102,0.1,0.0434,0.434,2.45
44,109,0.1,0.0445,0.445,2.45
45,116,0.1,0.0457,0.457,2.45
46,124,0.1,0.0469,0.469,2.45
47,132,0.1,0.0481,0.481,2.45
48,141,0.1,0.0493,0.493,2.45
49,151,0.1,0.0505,0.505,2.45
50,161,0.1,0.0518,0.518,2.45
1,161,0,0.047,0,0
2,162,0,0.0454,0,0
3,162,0,0.0445,0,0
4,163,0,0.044,0,0
5,164,0,0.0435,0,0
6,164,0,0.0432,0,0
7,165,0,0.0428,0,0
8,166,0,0.0425,0,0
9,167,0,0.0423,0,0
10,167,0,0.042,0,0
11,168,0,0.0418,0,0
12,169,0,0.0415,0,0
13,170,0,0.0413,0,0
14,171,0,0.0411,0,0
15,173,0,0.0409,0,0
16,174,0,0.0407,0,0
17,175,0,0.0405,0,0
18,177,0,0.0403,0,0
19,178,0,0.0401,0,0
20,180,0,0.0399,0,0
21,181,0,0.0398,0,0
22,183,0,0.0397,0,0
23,185,0,0.0395,0,0
24,187,0,0.0393,0,0
25,189,0,0.0392,0,0
26,192,0,0.039,0,0
27,194,0,0.0389,0,0
28,197,0,0.0388,0,0
29,199,0,0.0387,0,0
30,202,0,0.0386,0,0
31,206,0,0.0384,0,0
32,209,0,0.0384,0,0
33,212,0,0.0382,0,0
34,216,0,0.0382,0,0
35,220,0,0.0381,0,0
36,224,0,0.038,0,0
37,229,0,0.0379,0,0
38,234,0,0.0379,0,0
39,239,0,0.0379,0,0
40,244,0,0.0378,0,0
41,250,0,0.0378,0,0
42,256,0,0.0378,0,0
43,263,0,0.0377,0,0
44,270,0,0.0378,0,0
45,277,0,0.0377,0,0
46,285,0,0.0377,0,0
47,293,0,0.0378,0,0
48,302,0,0.0378,0,0
49,311,0,0.0378,0,0
50,321,0,0.0379,0,0
