Repository: ivan-pi/rheology_lab

# rheology_lab
Scientific scripts for fitting rheological measurement data

File: 1skupina/freq/S1GelanP0.5T20.csv
Data Series Information,,,,,,,,
Name:,,,gelan0.5%Frekvencna_20°C 1,,,,,
,,,,,,,,
Meas. Pts.,Angular Frequency,Storage Modulus,Loss Modulus,Damping Factor,Complex Viscosity,Deflection Angle,Torque,Status
,[rad/s],[Pa],[Pa],[1],[Pa·s],[mrad],[µNm],[]
1,100,8.40E+00,9.96E+00,1.19,1.30E-01,4.00E-01,3.19E+00,DSO
2,63.1,7.98E+00,8.69E+00,1.09,1.87E-01,4.01E-01,2.89E+00,DSO
3,39.8,6.43E+00,7.42E+00,1.15,2.47E-01,4.01E-01,2.40E+00,DSO
4,25.1,5.08E+00,6.12E+00,1.21,3.17E-01,4.00E-01,1.94E+00,DSO
5,15.8,3.78E+00,4.96E+00,1.31,3.94E-01,4.00E-01,1.53E+00,DSO
6,10,2.69E+00,3.94E+00,1.46,4.77E-01,4.00E-01,1.17E+00,DSO
7,6.31,1.85E+00,3.05E+00,1.65,5.66E-01,4.00E-01,8.73E-01,DSO
8,3.98,1.23E+00,2.31E+00,1.88,6.59E-01,4.00E-01,6.41E-01,DSO
9,2.51,7.98E-01,1.71E+00,2.14,7.52E-01,4.00E-01,4.62E-01,DSO
10,1.58,5.20E-01,1.23E+00,2.37,8.43E-01,4.00E-01,3.27E-01,DSO
11,1,3.36E-01,8.72E-01,2.59,9.34E-01,4.00E-01,2.29E-01,DSO
12,0.631,2.22E-01,6.06E-01,2.74,1.02E+00,4.00E-01,1.58E-01,DSO
13,0.398,1.51E-01,4.19E-01,2.78,1.12E+00,4.00E-01,1.09E-01,DSO
14,0.251,1.11E-01,2.85E-01,2.58,1.22E+00,4.00E-01,7.48E-02,DSO

File: 1skupina/freq/S1GelanP0.7T20.csv
Data Series Information,,,,,,,,
Name:,,,gelan0.7%Frekvencna_20°C 1,,,,,
,,,,,,,,
Meas. Pts.,Angular Frequency,Storage Modulus,Loss Modulus,Damping Factor,Complex Viscosity,Deflection Angle,Torque,Status
,[rad/s],[Pa],[Pa],[1],[Pa·s],[mrad],[µNm],[]
1,100,1.25E+01,1.64E+01,1.32,2.06E-01,4.00E-01,5.05E+00,DSO
2,63.1,1.20E+01,1.49E+01,1.25,3.04E-01,4.00E-01,4.68E+00,DSO
3,39.8,1.04E+01,1.16E+01,1.11,3.92E-01,4.01E-01,3.82E+00,DSO
4,25.1,8.49E+00,9.43E+00,1.11,5.05E-01,4.00E-01,3.10E+00,DSO
5,15.8,6.64E+00,7.58E+00,1.14,6.36E-01,4.00E-01,2.46E+00,DSO
6,10,5.09E+00,6.03E+00,1.18,7.89E-01,4.00E-01,1.93E+00,DSO
7,6.31,3.84E+00,4.74E+00,1.23,9.67E-01,4.00E-01,1.49E+00,DSO
8,3.98,2.89E+00,3.68E+00,1.27,1.18E+00,4.00E-01,1.14E+00,DSO
9,2.51,2.18E+00,2.84E+00,1.3,1.42E+00,4.00E-01,8.75E-01,DSO
10,1.58,1.64E+00,2.17E+00,1.32,1.72E+00,4.00E-01,6.66E-01,DSO
11,1,1.25E+00,1.66E+00,1.33,2.07E+00,4.00E-01,5.07E-01,DSO
12,0.631,9.47E-01,1.26E+00,1.33,2.50E+00,4.00E-01,3.86E-01,DSO
13,0.398,7.28E-01,9.52E-01,1.31,3.01E+00,4.00E-01,2.93E-01,DSO
14,0.251,5.67E-01,7.23E-01,1.28,3.66E+00,4.00E-01,2.25E-01,DSO

File: 1skupina/freq/S1GelanP1.0T20.csv
Data Series Information,,,,,,,,
Name:,,,gelan1%Frekvencna_20°C 1,,,,,
,,,,,,,,
Meas. Pts.,Angular Frequency,Storage Modulus,Loss Modulus,Damping Factor,Complex Viscosity,Deflection Angle,Torque,Status
,[rad/s],[Pa],[Pa],[1],[Pa·s],[mrad],[µNm],[]
1,100,6.89E+01,4.35E+01,0.631,8.14E-01,4.00E-01,1.99E+01,DSO
2,63.1,6.59E+01,3.78E+01,0.574,1.20E+00,4.01E-01,1.86E+01,DSO
3,39.8,5.98E+01,3.26E+01,0.545,1.71E+00,4.00E-01,1.67E+01,DSO
4,25.1,5.33E+01,2.82E+01,0.528,2.40E+00,4.00E-01,1.47E+01,DSO
5,15.8,4.69E+01,2.43E+01,0.518,3.34E+00,4.00E-01,1.29E+01,DSO
6,10,4.12E+01,2.10E+01,0.511,4.62E+00,4.00E-01,1.13E+01,DSO
7,6.31,3.61E+01,1.82E+01,0.504,6.40E+00,4.00E-01,9.88E+00,DSO
8,3.98,3.16E+01,1.57E+01,0.498,8.88E+00,4.00E-01,8.64E+00,DSO
9,2.51,2.78E+01,1.36E+01,0.49,1.23E+01,4.00E-01,7.57E+00,DSO
10,1.58,2.45E+01,1.18E+01,0.483,1.71E+01,4.00E-01,6.65E+00,DSO
11,1,2.16E+01,1.03E+01,0.474,2.39E+01,4.00E-01,5.86E+00,DSO
12,0.631,1.92E+01,8.92E+00,0.465,3.35E+01,4.00E-01,5.17E+00,DSO
13,0.398,1.71E+01,7.78E+00,0.456,4.71E+01,4.00E-01,4.59E+00,DSO
14,0.251,1.53E+01,6.83E+00,0.447,6.67E+01,4.00E-01,4.10E+00,DSO

File: 1skupina/freq/S1XantanP1T30.csv
Data Series Information,,,,,,,,
Name:,,,X1%Frekvencna_30°C 1,,,,,
,,,,,,,,
Meas. Pts.,Angular Frequency,Storage Modulus,Loss Modulus,Damping Factor,Complex Viscosity,Deflection Angle,Torque,Status
,[rad/s],[Pa],[Pa],[1],[Pa·s],[mrad],[µNm],[]
1,100,3.67E+01,1.57E+01,0.427,3.99E-01,4.00E-01,9.75E+00,DSO
2,63.1,3.66E+01,1.34E+01,0.367,6.18E-01,4.01E-01,9.55E+00,DSO
3,39.8,3.46E+01,1.18E+01,0.34,9.19E-01,3.99E-01,8.93E+00,DSO
4,25.1,3.28E+01,1.04E+01,0.317,1.37E+00,4.00E-01,8.41E+00,DSO
5,15.8,3.06E+01,9.36E+00,0.306,2.02E+00,4.00E-01,7.82E+00,DSO
6,10,2.84E+01,8.54E+00,0.301,2.96E+00,4.00E-01,7.25E+00,DSO
7,6.31,2.63E+01,7.86E+00,0.299,4.34E+00,4.00E-01,6.70E+00,DSO
8,3.98,2.43E+01,7.29E+00,0.3,6.36E+00,4.00E-01,6.20E+00,DSO
9,2.51,2.24E+01,6.80E+00,0.304,9.32E+00,4.00E-01,5.73E+00,DSO
10,1.58,2.07E+01,6.38E+00,0.309,1.36E+01,4.00E-01,5.29E+00,DSO
11,1,1.90E+01,6.00E+00,0.315,2.00E+01,4.00E-01,4.88E+00,DSO
12,0.631,1.75E+01,5.67E+00,0.324,2.92E+01,4.00E-01,4.50E+00,DSO
13,0.398,1.61E+01,5.37E+00,0.333,4.27E+01,4.00E-01,4.16E+00,DSO
14,0.251,1.49E+01,5.10E+00,0.343,6.26E+01,4.00E-01,3.84E+00,DSO
