Repository: ivan-pi/rheology_lab

# rheology_lab
Scientific scripts for fitting rheological measurement data

File: 2skupina/ampl/aS2gelanP1.0T30.csv
Data Series Information,,,,,,,,
Name:,,,gelan 1% 30 C 1,,,,,
,,,,,,,,
Meas. Pts.,Strain,Shear Stress,Storage Modulus,Loss Modulus,Damping Factor,Deflection Angle,Torque,Status
,[%],[Pa],[Pa],[Pa],[1],[mrad],[µNm],[]
1,0.01,9.03E-03,8.70E+01,2.46E+01,0.283,0.004,0.221,DSO
2,0.0158,1.44E-02,8.74E+01,2.50E+01,0.286,0.00635,0.352,DSO
3,0.0251,2.28E-02,8.74E+01,2.48E+01,0.284,0.0101,0.558,DSO
4,0.0398,3.61E-02,8.74E+01,2.46E+01,0.281,0.0159,0.883,DSO
5,0.0631,5.72E-02,8.73E+01,2.47E+01,0.283,0.0253,1.4,DSO
6,0.1,9.06E-02,8.73E+01,2.46E+01,0.282,0.04,2.22,DSO
7,0.158,1.44E-01,8.73E+01,2.46E+01,0.282,0.0635,3.51,DSO
8,0.251,2.28E-01,8.72E+01,2.46E+01,0.282,0.101,5.57,DSO
9,0.398,3.61E-01,8.72E+01,2.46E+01,0.282,0.159,8.83,DSO
10,0.631,5.72E-01,8.73E+01,2.46E+01,0.282,0.253,14,DSO
11,1,9.06E-01,8.73E+01,2.46E+01,0.282,0.4,22.2,DSO
12,1.58,1.44E+00,8.73E+01,2.47E+01,0.282,0.635,35.2,DSO
13,2.51,2.28E+00,8.73E+01,2.47E+01,0.283,1.01,55.7,DSO
14,3.98,3.60E+00,8.70E+01,2.46E+01,0.283,1.59,88.1,DSO
15,6.31,5.67E+00,8.65E+01,2.46E+01,0.284,2.53,139,DSO
16,10,8.89E+00,8.55E+01,2.45E+01,0.287,4,217,DSO
17,15.8,1.37E+01,8.33E+01,2.44E+01,0.294,6.35,336,DSO
18,25.1,2.08E+01,7.90E+01,2.45E+01,0.31,10.1,508,DSO
19,39.8,3.01E+01,7.14E+01,2.48E+01,0.347,15.9,736,DSO
20,63.1,4.10E+01,5.99E+01,2.51E+01,0.419,25.3,"1,000",DSO
21,100,5.14E+01,4.52E+01,2.46E+01,0.543,40.1,"1,260",DSO

File: 2skupina/ampl/aS2xantanP1T20.csv
Data Series Information,,,,,,,,
Name:,,,ksantan 1% 20 C 1,,,,,
,,,,,,,,
Meas. Pts.,Strain,Shear Stress,Storage Modulus,Loss Modulus,Damping Factor,Deflection Angle,Torque,Status
,[%],[Pa],[Pa],[Pa],[1],[mrad],[µNm],[]
1,0.00999,2.54E-03,2.41E+01,7.97E+00,0.331,0.004,0.062,DSO
2,0.0159,4.07E-03,2.43E+01,8.29E+00,0.342,0.00635,0.0995,DSO
3,0.0251,6.46E-03,2.45E+01,7.82E+00,0.319,0.0101,0.158,DSO
4,0.0398,1.03E-02,2.46E+01,8.03E+00,0.327,0.0159,0.252,DSO
5,0.0631,1.63E-02,2.45E+01,8.10E+00,0.33,0.0253,0.399,DSO
6,0.1,2.59E-02,2.46E+01,8.07E+00,0.327,0.04,0.634,DSO
7,0.158,4.11E-02,2.47E+01,8.07E+00,0.327,0.0635,1.01,DSO
8,0.251,6.54E-02,2.47E+01,8.09E+00,0.327,0.101,1.6,DSO
9,0.398,1.04E-01,2.48E+01,8.14E+00,0.328,0.159,2.55,DSO
10,0.631,1.65E-01,2.48E+01,8.09E+00,0.326,0.253,4.03,DSO
11,1,2.62E-01,2.49E+01,8.10E+00,0.325,0.4,6.4,DSO
12,1.58,4.15E-01,2.49E+01,8.11E+00,0.325,0.635,10.2,DSO
13,2.51,6.59E-01,2.50E+01,8.12E+00,0.325,1.01,16.1,DSO
14,3.98,1.05E+00,2.50E+01,8.12E+00,0.325,1.59,25.6,DSO
15,6.31,1.65E+00,2.49E+01,8.12E+00,0.326,2.53,40.5,DSO
16,10,2.61E+00,2.48E+01,8.12E+00,0.327,4,63.8,DSO
17,15.8,4.08E+00,2.45E+01,8.12E+00,0.332,6.35,99.9,DSO
18,25.1,6.27E+00,2.36E+01,8.12E+00,0.344,10.1,153,DSO
19,39.8,9.26E+00,2.18E+01,8.18E+00,0.376,15.9,226,DSO
20,63.1,1.26E+01,1.81E+01,8.54E+00,0.472,25.3,309,DSO
21,100,1.52E+01,1.22E+01,8.94E+00,0.73,40.1,371,DSO

File: 2skupina/ampl/aS2xantanP1T30.csv
Data Series Information,,,,,,,,
Name:,,,ksantan 1% 30 C 1,,,,,
,,,,,,,,
Meas. Pts.,Strain,Shear Stress,Storage Modulus,Loss Modulus,Damping Factor,Deflection Angle,Torque,Status
,[%],[Pa],[Pa],[Pa],[1],[mrad],[µNm],[]
1,0.01,2.54E-03,2.42E+01,7.84E+00,0.324,0.004,0.0621,DSO
2,0.0158,4.19E-03,2.51E+01,8.34E+00,0.333,0.00634,0.102,DSO
3,0.0251,6.67E-03,2.53E+01,8.18E+00,0.324,0.0101,0.163,DSO
4,0.0398,1.06E-02,2.55E+01,7.98E+00,0.313,0.0159,0.26,DSO
5,0.0631,1.70E-02,2.58E+01,8.07E+00,0.313,0.0253,0.417,DSO
6,0.1,2.71E-02,2.59E+01,8.10E+00,0.313,0.04,0.664,DSO
7,0.158,4.32E-02,2.60E+01,8.12E+00,0.312,0.0635,1.06,DSO
8,0.251,6.88E-02,2.61E+01,8.15E+00,0.312,0.101,1.68,DSO
9,0.398,1.10E-01,2.63E+01,8.15E+00,0.31,0.159,2.68,DSO
10,0.631,1.74E-01,2.64E+01,8.16E+00,0.309,0.253,4.26,DSO
11,1,2.77E-01,2.65E+01,8.17E+00,0.308,0.4,6.78,DSO
12,1.58,4.41E-01,2.66E+01,8.17E+00,0.308,0.635,10.8,DSO
13,2.51,7.00E-01,2.67E+01,8.19E+00,0.307,1.01,17.1,DSO
14,3.98,1.11E+00,2.67E+01,8.21E+00,0.307,1.59,27.2,DSO
15,6.31,1.76E+00,2.67E+01,8.23E+00,0.308,2.53,43.2,DSO
16,10,2.79E+00,2.66E+01,8.24E+00,0.309,4,68.2,DSO
17,15.8,4.37E+00,2.63E+01,8.28E+00,0.314,6.35,107,DSO
18,25.1,6.74E+00,2.55E+01,8.35E+00,0.327,10.1,165,DSO
19,39.8,9.96E+00,2.35E+01,8.59E+00,0.365,15.9,244,DSO
20,63.1,1.32E+01,1.85E+01,9.61E+00,0.519,25.3,322,DSO
21,100,1.55E+01,1.22E+01,9.60E+00,0.788,40.1,379,DSO
